Repository: SoftRobotics-MuM/docs

## 🔗 Resources
- [**TUHH Cloud** (CAD and manufacturing files)](https://cloud.tuhh.de/index.php/apps/files/files/223638953?dir=/SoftRobotics-MuM)

## ⚙️ Hardware
Documentation about the robots, mechanical components and CAD-Files
Contains:
- [Overview of the existing robots](Hardware/robots.md)
- [CAD file structure-Documentation](Hardware/file-structure.md)
- [Introduction to 3D-printing](Hardware/3D-printing.md)
- [Guide on how to work with silicone](Hardware/silicone-casting.md)

## 🖥️ Software

### General documentation:
Contains a system overview and guides how to work with the system.
- [Introduction into the system](Software/System-Overview.md) 
- [PC setup: lab PC and development PC](Software/PC-Setup.md)

### Rigid robot:
more or less helpful documentations:
- [UR10e setup](Software/UR10/UR10e-setup.md)
- [URSim install](Software/UR10/URSim_install.md)
- [Start the robot](Software/UR10/Start_the_robot.md)

### Project specific documentations:
Contain documentations for specific projects and are not needed to work with the system.
- [Course: introduction to robotics](https://github.com/SoftRobotics-MuM/course-introduction-to-robotics)
- [Latency Measurement](https://github.com/SoftRobotics-MuM/Latency-measurement)
- [Neural Network-Based Coordination of a UR10e and Soft Robot](https://github.com/SoftRobotics-MuM/ros-hub)

File: Hardware/3D-printing.md
# 3D Printing
> [!CAUTION]
> **Follow the operating instructions:** [Betriebsanweisung für den FDM 3D-Drucker (PDF)](https://github.com/SoftRobotics-MuM/docs/blob/main/Hardware/Images/Betriebsanweisung_FDM_3D_Drucker.pdf).

## PrusaSlicer Setup

### Printer

Original Prusa MK4 Input Shaper

### Nozzle

0.4 mm nozzle

### Filament

Generic PLA or Prusament PLA profile

### Print Settings

Especially for casting molds, adjusting the layer height can help reduce ridges in the silicone body. Use variable layer height to refine critical areas where necessary.

## File Naming

Before uploading a print file to the printer, prefix the **file name with your name**.

File: Hardware/silicone-casting.md
# Silicone Casting
This is a general guide on how to work with silicone and cast the standard robot. 

More detailed instructions for **preparing other molds** are available in the cloud:
- [`RR` - Retractable Robot](www.todo.de)

## Chose the silicone type
|  |  | ZA 00 Translucid | RTV Silikon ZA 22 Mould | RTV Silikon HT 33 Transparent | RTV Silikon HT 45 Transparent |
|--|--|:----------------:|:-----------------------:|:-----------------------------:|:-----------------------------:|
| **Density [kg/l]** | **Dichte [kg/l]** | 1.03 | 1.13 | 1.09 | 1.11 |
| **Processing Time [min]** | **Bearbeitungszeit [min]** | 10 | 15 | 20 | 12|
| **Curing Time [h]** | **Aushärtezeit [h]** | 1 | 1.5 | 3.5 | 2.5|
| **Shore Hardness [ShA]** | **Shore Härte [ShA]** | 0 | 22 | 33 | 43|
| **Tensile Strength [N/mm²]** | **Zugfestigkeit [N/mm²]** | 1.1 | 4.5 | 1.2 | 5.0|
| **Elongation at Break [%]** | **Bruchdehnung [%]** | 400 | 480 | 460 | 250|

Most of tendon based robots are made of `RTV Silikon HT 33 Transparent` but a few (mostly older versions) are made of `RTV Silikon HT 45 Transparent`

The higher the Shore hardness, the harder the silicone.

## Prepare the mold

The silicone releases easily from the 3D-printed molds. Therefore, no further processing or coating of the mold is necessary.

## Prepare your workspace

## Casting

## Drying

## Remove the mold
